Repository: chemyibinjiang/ai-extracted-curve-reasoning

# Curve Extraction and Electrochemical Analysis

Data, code, and figures for **AI Agent Reveals Hidden Kinetic Structure in
Published Hydrogen Evolution Polarization Curves**. The study reconstructs
published hydrogen evolution reaction (HER) curves, compares their response
shapes, and examines related patterns in directly measured linear sweep
voltammetry (LSV) data.

**Review version:** The default branch, `main`, contains Figures 1-8 and their
analyses. Submitted numerical results and figure assets are preserved;
separate correction checks are recorded in the [release checklist](RELEASE_CHECKLIST.md).

## Start Here

- **Browse the results:** [Figures 1-8](figures/README.md), with SVG originals and PNG previews.
- **Explore materials:** [composition and template maps](https://chemyibinjiang.github.io/ai-extracted-curve-reasoning/)
  and [individual curves and Tafel-slope distributions](https://chemyibinjiang.github.io/ai-extracted-curve-reasoning/tafel/).
- **Get the data:** literature coordinates and native experimental records are linked below.
- **Reproduce a result:** use the figure-specific guides below or
  the [figure and supporting-information (SI) result map](reproducibility/RESULT_MAP.md).

## Data

The literature release contains **4,211 extracted curves (132,314 points)**,
including curves not selected for fitting:

- [All coordinates](data_literature/zenodo_extracted_curve_dataset_v1/curve_points_long.csv)
- [Curve metadata](data_literature/zenodo_extracted_curve_dataset_v1/curve_metadata.csv)
- [Source publications](data_literature/zenodo_extracted_curve_dataset_v1/source_publication_records.csv)
- [Coordinate ZIP](data_literature/zenodo_extracted_curve_dataset_v1.zip) and
  [field descriptions](data_literature/zenodo_extracted_curve_dataset_v1/SCHEMA.md)
- [Figure 4 inclusion/exclusion record](analysis/figure4/reference/COHORT_SELECTION.csv)

These are coordinates extracted from published plots, not source authors'
instrument files. Figure 4 selects 3,033 curves from 473 papers; the remaining
curves stay in the complete release. `curve_uid` links coordinates to metadata;
the [source-joining guide](reproducibility/RESULT_MAP.md#joining-a-curve-to-its-source)
explains the remaining identifiers.

Figure 8 instead uses [native experimental LSV records](analysis/figure8/inputs/initial_screening.zip)
from the electrodeposited catalyst library: 561 screening records, of which 524
meet the shape-analysis criteria. The [Figure 8 guide](analysis/figure8/README.md)
gives measurement conditions, the source repository and exact source commit.

## Figures and Analyses

| Figure | Subject | Guide |
| --- | --- | --- |
| 1 | Extraction, verification, observed curves and recurring shapes | Panel D uses the [Figure 7 population and templates](analysis/figure7/README.md) |
| 2 | Worked axis calibration, curve extraction and verification | [Extraction framework](code_reference/) |
| 3 | Extraction benchmark and literature claim comparisons | [Figure 3](analysis/figure3/README.md) |
| 4 | Local slopes and effective Butler-Volmer (BV) fits, with and without an apparent resistance term | [Figure 4](analysis/effective_bv/README.md#figure-4) |
| 5 | Apparent resistance and current rescaling | [Figure 5](analysis/effective_bv/README.md#figure-5) |
| 6 | Pt/C response families and Volmer-Heyrovsky-Tafel (VHT) reconstruction | [Figure 6](analysis/effective_bv/README.md#figure-6) |
| 7 | Population shape analysis and empirical templates | [Figure 7 and SI Section 9](analysis/figure7/README.md) |
| 8 | Experimental response series and literature-shape comparison | [Figure 8 and SI Section 11](analysis/figure8/README.md) |

# 02_same_panel_ptc_relative

This folder contains the compact public analysis layer for the same-panel Pt/C
relative eta10/eta50 analysis and the strict-BV/empirical-iR interval
decomposition used for Figure 6 and related SI checks.

## Contents

- `config_final.json`: final analysis settings.
- `run_ptc_relative_eta10_eta50.py`: regenerates the Figure 6 panel summaries
  and figure/report from the included source rows.
- `run_strict_bv_interval_decomposition.py`: wrapper for rerunning the
  Figure 6 strict-BV/empirical-iR interval decomposition outputs.
- `outputs/source_AB_current_same_panel_eta10_eta50_rows.csv`: compact source
  rows for same-panel eta10/eta50 comparison.
- `outputs/source_CD_current_strict_bvir_offset_rows.csv`: compact source rows
  for the strict-BV+iR+Eoffset interval decomposition.
- `outputs/panel_*.csv`: final compact summaries used for Figure 6 panels A-G.

## Regenerate summaries

```bash
python run_ptc_relative_eta10_eta50.py
python run_strict_bv_interval_decomposition.py
```

The regenerated PNG/report are written to `outputs/`. The manuscript figure
asset itself is also retained under `figures/Figure_06_ptc_relative/`.

File: analysis/02_same_panel_ptc_relative/outputs/source_AB_current_same_panel_eta10_eta50_rows.csv (part 1 of 8)
case_rel_path,figure_id,panel_id,curve_label,paper_title,figure6_group,both_better_global,both_better_and_widens,enrich_reported_material_name,enrich_material_class,active_elements,precious_elements,support_material,substrate_material,delta_eta10_mV,delta_eta50_mV,gap_widening_eta50_minus_eta10_mV,condition_alkaline,pm_containing,alkaline_PM_interaction,motif_alloy_class,Pt_containing,Ir_containing,Ru_containing,Pd_containing,motif_carbon_support,motif_chalcogen,motif_selenide_telluride,motif_phosphide,motif_oxide_hydroxide,motif_single_atom,motif_array_or_foam_architecture,PM_plus_oxophilic_partner,Pt_plus_partner,Ru_plus_partner,Pt_alloy_or_multimetal,Ru_chalcogen,multi_metal,has_oxophilic_partner,element_Ni,element_Mo,element_Co,element_Fe,element_P,element_S,element_Se,element_Te,dataset,manual_elements,manual_pm_elements,manual_nonpm_metal_partners,manual_tm_oxophilic_partners,manual_main_group_partners,manual_pm_core,manual_partner_type,manual_identity_family,manual_is_alloy_or_metallic_glass,manual_is_single_atom_or_site_isolated,manual_has_carbon_support,manual_has_oxide_hydroxide_interface,manual_has_chalcogenide,manual_has_phosphide,manual_has_carbide_boride_nitride,manual_pm_count,manual_nonpm_metal_partner_count,audit_strict_subfamily,audit_confidence,audit_issue_flag,audit_note,audit_elements_compact,audit_pm_compact,analysis_dataset,eta10_good,eta50_good,transition_class_strict,both_better,alkaline_pm_branch
batch0/case18,figure_4,a,MC-1,Direct Writing of Oxygen-Doped Mo2C Enabled by Low-Temperature Laser Deposition for High-Performance Acidic Hydrogen Evolution Reaction,Acidic non-PM,False,False,MC-1 catalyst,carbide,"{'Mo', 'C', 'O'}",[],,carbon cloth,87.7033291192583,101.13780025284451,13.434471133586214,False,False,False,False,False,False,False,False,True,False,False,False,False,False,False,False,False,False,False,False,False,True,False,True,False,False,False,False,False,False,AB,"C,Mo,O",,Mo,Mo,"C,O",non-PM,no PM,non-PM oxide/hydroxide/nitride,False,False,True,True,False,False,True,0,1,non-PM oxide/hydroxide/nitride-containing,medium,ok,"Subfamily inferred from catalyst label, elements, material class, support/substrate metadata.","C,Mo,O",,AB,False,False,neither,False,
batch0/case18,figure_4,a,MC-2,Direct Writing of Oxygen-Doped Mo2C Enabled by Low-Temperature Laser Deposition for High-Performance Acidic Hydrogen Evolution Reaction,Acidic non-PM,False,False,MC-2 catalyst,composite,"{'Mo', 'C', 'O'}",[],,carbon cloth,107.9308891698272,125.57274630599537,17.64185713616814,False,False,False,False,False,False,False,False,True,False,False,False,False,False,False,False,False,False,False,False,False,True,False,True,False,False,False,False,False,False,AB,"C,Mo,O",,Mo,Mo,"C,O",non-PM,no PM,non-PM oxide/hydroxide/nitride,False,False,True,True,False,False,False,0,1,non-PM oxide/hydroxide/nitride-containing,medium,ok,"Subfamily inferred from catalyst label, elements, material class, support/substrate metadata.","C,Mo,O",,AB,False,False,neither,False,
batch0/case18,figure_4,a,MC-3,Direct Writing of Oxygen-Doped Mo2C Enabled by Low-Temperature Laser Deposition for High-Performance Acidic Hydrogen Evolution Reaction,Acidic non-PM,False,False,MC-3 catalyst,carbide,"{'Mo', 'C'}",[],,carbon cloth,138.2722292456805,150.61037197573228,12.338142730051745,False,False,False,False,False,False,False,False,True,False,False,False,False,False,False,False,False,False,False,False,False,True,False,True,False,False,False,False,False,False,AB,"C,Mo",,Mo,Mo,C,non-PM,no PM,non-PM other,False,False,True,False,False,False,True,0,1,non-PM residual/unclear,low,residual_family;coarse_or_residual_label,"Subfamily inferred from catalyst label, elements, material class, support/substrate metadata.","C,Mo",,AB,False,False,neither,False,
batch0/case62,figure_3,a,M-CoSe1.28S0.72,Efficient acidic hydrogen evolution in proton exchange membrane electrolyzers over a sulfur-doped marcasite-type electrocatalyst,Acidic non-PM,False,False,M-CoSe1.28S0.72,other,"{'Co', 'S', 'Se'}",[],,glassy carbon,39.95057908919972,60.28975310826923,20.33917401906951,False,False,False,False,False,False,False,False,True,True,True,False,False,False,False,False,False,False,False,False,False,True,False,False,True,False,False,True,True,False,AB,"Co,S,Se",,Co,Co,"S,Se",non-PM,no PM,non-PM chalcogenide,False,False,True,False,True,False,False,0,1,non-PM chalcogenide-containing,medium,ok,"Subfamily inferred from catalyst label, elements, material class, support/substrate metadata.","Co,S,Se",,AB,False,False,neither,False,
batch1/case102,figure_3,a,CPF-Fe/Ni,A pyrolysis-free Ni/Fe bimetallic electrocatalyst for overall water splitting,Acidic non-PM,False,False,CPF-Fe/Ni,single_atom,"{'Ni', 'Fe'}",[],conjugated phthalocyanine framework (CPF),carbon cloth,44.48300795372396,144.3995772846098,99.91656933088584,False,False,False,False,False,False,False,False,True,False,False,False,False,True,False,False,False,False,False,False,True,True,True,False,False,True,False,False,False,False,AB,"Fe,Ni",,"Fe,Ni","Fe,Ni",,non-PM,no PM,non-PM other,False,True,True,False,False,False,False,0,2,non-PM residual/unclear,low,residual_family;coarse_or_residual_label,"Subfamily inferred from catalyst label, elements, material class, support/substrate metadata.","Fe,Ni",,AB,False,False,neither,False,
batch1/case21,figure_3,a,CoSe2,Crystalline-Amorphous Interfaces Coupling of CoSe2/CoP with Optimized d-Band Center and Boosted Electrocatalytic Hydrogen Evolution,Acidic non-PM,False,False,CoSe2,other,"{'Co', 'Se'}",[],,,119.49697429927532,128.69645898040812,9.199484681132802,False,False,False,False,False,False,False,False,False,True,True,False,False,False,False,False,False,False,False,False,False,True,False,False,True,False,False,False,True,False,AB,"Co,Se",,Co,Co,Se,non-PM,no PM,non-PM chalcogenide,False,False,False,False,True,False,False,0,1,non-PM chalcogenide-containing,medium,ok,"Subfamily inferred from catalyst label, elements, material class, support/substrate metadata.","Co,Se",,AB,False,False,neither,False,
batch1/case21,figure_3,a,CoSe2/a-CoP,Crystalline-Amorphous Interfaces Coupling of CoSe2/CoP with Optimized d-Band Center and Boosted Electrocatalytic Hydrogen Evolution,Acidic non-PM,False,False,CoSe2/a-CoP,composite,"{'Co', 'Se', 'P'}",[],,,12.486753519302852,24.51781627983001,12.031062760527163,False,False,False,False,False,False,False,False,False,True,True,True,False,False,False,False,False,False,False,False,False,True,False,False,True,False,True,False,True,False,AB,"Co,P,Se",,Co,Co,"P,Se",non-PM,no PM,non-PM phosphide,False,False,False,False,True,True,False,0,1,non-PM phosphide-containing,medium,ok,"Subfamily inferred from catalyst label, elements, material class, support/substrate metadata.","Co,P,Se",,AB,False,False,neither,False,
batch1/case21,figure_3,a,CoSe2/c-CoP,Crystalline-Amorphous Interfaces Coupling of CoSe2/CoP with Optimized d-Band Center and Boosted Electrocatalytic Hydrogen Evolution,Acidic non-PM,False,False,CoSe2/c-CoP,composite,"{'Co', 'Se', 'P'}",[],,,73.63493566071298,82.39055940137087,8.755623740657882,False,False,False,False,False,False,False,False,False,True,True,True,False,False,False,False,False,False,False,False,False,True,False,False,True,False,True,False,True,False,AB,"Co,P,Se",,Co,Co,"P,Se",non-PM,no PM,non-PM phosphide,False,False,False,False,True,True,False,0,1,non-PM phosphide-containing,medium,ok,"Subfamily inferred from catalyst label, elements, material class, support/substrate metadata.","Co,P,Se",,AB,False,False,neither,False,
batch1/case28,figure_4,a,Interlayer-confined NiFe@MoS2 -67 mV,Interlayer-Confined NiFe Dual Atoms within MoS2 Electrocatalyst for Ultra-Efficient Acidic Overall Water Splitting,Acidic non-PM,False,False,Interlayer-confined NiFe@MoS2,composite,"{'Ni', 'Fe'}",[],MoS2,glassy carbon,30.58837420867008,14.913873101592834,-15.674501107077244,False,False,False,False,False,False,False,False,True,False,False,False,False,False,False,False,False,False,False,False,True,True,True,False,False,True,False,False,False,False,AB,"Fe,Ni",,"Fe,Ni","Fe,Ni",,non-PM,no PM,non-PM chalcogenide,False,False,True,False,True,False,False,0,2,non-PM residual/unclear,low,residual_family;coarse_or_residual_label,"Subfamily inferred from catalyst label, elements, material class, support/substrate metadata.","Fe,Ni",,AB,False,False,neither,False,
batch1/case28,figure_4,a,Planar NiFe@MoS2 -121 mV,Interlayer-Confined NiFe Dual Atoms within MoS2 Electrocatalyst for Ultra-Efficient Acidic Overall Water Splitting,Acidic non-PM,False,False,Planar NiFe@MoS2,composite,"{'Ni', 'Fe'}",[],MoS2,glassy carbon,84.90599813973118,94.32672475838712,9.420726618655934,False,False,False,False,False,False,False,False,True,False,False,False,False,False,False,False,False,False,False,False,True,True,True,False,False,True,False,False,False,False,AB,"Fe,Ni",,"Fe,Ni","Fe,Ni",,non-PM,no PM,non-PM chalcogenide,False,False,True,False,True,False,False,0,2,non-PM residual/unclear,low,residual_family;coarse_or_residual_label,"Subfamily inferred from catalyst label, elements, material class, support/substrate metadata.","Fe,Ni",,AB,False,False,neither,False,
batch1/case44,figure_5,a,NiP2-600 (c),Phase-Junction Electrocatalysts towards Enhanced Hydrogen Evolution Reaction in Alkaline Media,Acidic non-PM,False,False,NiP2-600 (c),phosphide,"{'Ni', 'P'}",[],,carbon cloth,128.55698595062665,127.81981051386164,-0.7371754367649999,False,False,False,False,False,False,False,False,True,False,False,True,False,False,False,False,False,False,False,False,False,True,True,False,False,False,True,False,False,False,AB,"Ni,P",,Ni,Ni,P,non-PM,no PM,non-PM phosphide,False,False,True,False,False,True,False,0,1,non-PM phosphide-containing,medium,ok,"Subfamily inferred from catalyst label, elements, material class, support/substrate metadata.","Ni,P",,AB,False,False,neither,False,
batch1/case44,figure_5,a,NiP2-650 (c/m),Phase-Junction Electrocatalysts towards Enhanced Hydrogen Evolution Reaction in Alkaline Media,Acidic non-PM,False,False,NiP2-650 (c/m),phosphide,"{'Ni', 'P'}",[],,carbon cloth,132.72619381212192,136.24540524502615,3.5192114329042283,False,False,False,False,False,False,False,False,True,False,False,True,False,False,False,False,False,False,False,False,False,True,True,False,False,False,True,False,False,False,AB,"Ni,P",,Ni,Ni,P,non-PM,no PM,non-PM phosphide,False,False,True,False,False,True,False,0,1,non-PM phosphide-containing,medium,ok,"Subfamily inferred from catalyst label, elements, material class, support/substrate metadata.","Ni,P",,AB,False,False,neither,False,
batch1/case44,figure_5,a,NiP2-700 (c/m),Phase-Junction Electrocatalysts towards Enhanced Hydrogen Evolution Reaction in Alkaline Media,Acidic non-PM,False,False,NiP2-700 (c/m),phosphide,"{'Ni', 'P'}",[],,carbon cloth,145.55689254454646,149.0840614934097,3.5271689488632774,False,False,False,False,False,False,False,False,True,False,False,True,False,False,False,False,False,False,False,False,False,True,True,False,False,False,True,False,False,False,AB,"Ni,P",,Ni,Ni,P,non-PM,no PM,non-PM phosphide,False,False,True,False,False,True,False,0,1,non-PM phosphide-containing,medium,ok,"Subfamily inferred from catalyst label, elements, material class, support/substrate metadata.","Ni,P",,AB,False,False,neither,False,
batch1/case44,figure_5,a,NiP2-750 (m),Phase-Junction Electrocatalysts towards Enhanced Hydrogen Evolution Reaction in Alkaline Media,Acidic non-PM,False,False,NiP2-750 (m),phosphide,"{'Ni', 'P'}",[],,carbon cloth,196.60276591886856,194.7645548650832,-1.8382110537854144,False,False,False,False,False,False,False,False,True,False,False,True,False,False,False,False,False,False,False,False,False,True,True,False,False,False,True,False,False,False,AB,"Ni,P",,Ni,Ni,P,non-PM,no PM,non-PM phosphide,False,False,True,False,False,True,False,0,1,non-PM phosphide-containing,medium,ok,"Subfamily inferred from catalyst label, elements, material class, support/substrate metadata.","Ni,P",,AB,False,False,neither,False,
batch1/case48,figure_3,a,Co0.85Se,Reversed Active Sites Boost the Intrinsic Activity of Graphene-like Cobalt Selenide for Hydrogen Evolution,Acidic non-PM,False,False,Co0.85Se,other,"{'Co', 'Se'}",[],,,156.57963607336393,182.23139919714143,25.651763123777528,False,False,False,False,False,False,False,False,False,True,True,False,False,False,False,False,False,False,False,False,False,True,False,False,True,False,False,False,True,False,AB,"Co,Se",,Co,Co,Se,non-PM,no PM,non-PM chalcogenide,False,False,False,False,True,False,False,0,1,non-PM chalcogenide-containing,medium,ok,"Subfamily inferred from catalyst label, elements, material class, support/substrate metadata.","Co,Se",,AB,False,False,neither,False,
batch1/case88,figure_3,c,1T0.72-MoS2@NiS2,Interfacial electronic structure engineering on molybdenum sulfide for robust dual-pH hydrogen evolution,Acidic non-PM,False,False,1T0.72-MoS2@NiS2,composite,"{'Mo', 'S', 'Ni'}",[],,carbon cloth,123.79589719029376,93.17801066786868,-30.61788652242508,False,False,False,False,False,False,False,False,True,True,False,False,False,False,False,False,False,False,False,False,True,True,True,True,False,False,False,True,False,False,AB,"Mo,Ni,S",,"Mo,Ni","Mo,Ni",S,non-PM,no PM,non-PM chalcogenide,False,False,True,False,True,False,False,0,2,non-PM chalcogenide-containing,medium,ok,"Subfamily inferred from catalyst label, elements, material class, support/substrate metadata.","Mo,Ni,S",,AB,False,False,neither,False,
batch1/case88,figure_3,c,1T0.81-MoS2@Ni2P,Interfacial electronic structure engineering on molybdenum sulfide for robust dual-pH hydrogen evolution,Acidic non-PM,False,False,1T0.81-MoS2@Ni2P,composite,"{'Mo', 'S', 'Ni', 'P'}",[],,carbon cloth,104.83636653895276,64.24373847027101,-40.59262806868175,False,False,False,False,False,False,False,False,True,True,False,True,False,False,False,False,False,False,False,False,True,True,True,True,False,False,True,True,False,False,AB,"Mo,Ni,P,S",,"Mo,Ni","Mo,Ni","P,S",non-PM,no PM,non-PM phosphide,False,False,True,False,True,True,False,0,2,non-PM phosphide-containing,medium,ok,"Subfamily inferred from catalyst label, elements, material class, support/substrate metadata.","Mo,Ni,P,S",,AB,False,False,neither,False,
batch2/case119,figure_3,a,MoO2/MoS2/C,All-pH Stable Sandwich-Structured MoO2/MoS2/C Hollow Nanoreactors for Enhanced Electrochemical Hydrogen Evolution,Acidic non-PM,False,False,MoO2/MoS2/C,composite,"{'Mo', 'S', 'C', 'O'}",[],defective carbon shell,Ni foam,42.50965473514324,49.79565385679922,7.285999121655976,False,False,False,False,False,False,False,False,True,True,False,False,False,False,True,False,False,False,False,False,False,True,False,True,False,False,False,True,False,False,AB,"C,Mo,O,S",,Mo,Mo,"C,O,S",non-PM,no PM,non-PM chalcogenide,False,False,True,True,True,False,False,0,1,non-PM chalcogenide-containing,medium,ok,"Subfamily inferred from catalyst label, elements, material class, support/substrate metadata.","C,Mo,O,S",,AB,False,False,neither,False,
batch2/case18,figure_4,a,I,Cobalt-Doping in Molybdenum-Carbide Nanowires Toward Efficient Electrocatalytic Hydrogen Evolution,Acidic non-PM,False,False,Mo2C,carbide,"{'Mo', 'C'}",[],,glassy carbon,172.94126702405103,201.319182845552,28.377915821500977,False,False,False,False,False,False,False,False,True,False,False,False,False,False,False,False,False,False,False,False,False,True,False,True,False,False,False,False,False,False,AB,"C,Mo",,Mo,Mo,C,non-PM,no PM,non-PM other,False,False,True,False,False,False,True,0,1,non-PM residual/unclear,low,residual_family;coarse_or_residual_label,"Subfamily inferred from catalyst label, elements, material class, support/substrate metadata.","C,Mo",,AB,False,False,neither,False,
batch2/case18,figure_4,a,II,Cobalt-Doping in Molybdenum-Carbide Nanowires Toward Efficient Electrocatalytic Hydrogen Evolution,Acidic non-PM,False,False,Co-Mo2C-0.012,carbide,"{'Co', 'Mo', 'C'}",[],,glassy carbon,142.5153035352072,164.80802665893944,22.29272312373223,False,False,False,False,False,False,False,False,True,False,False,False,False,False,False,False,False,False,False,False,True,True,False,True,True,False,False,False,False,False,AB,"C,Co,Mo",,"Co,Mo","Co,Mo",C,non-PM,no PM,non-PM other,False,False,True,False,False,False,True,0,2,non-PM residual/unclear,low,residual_family;coarse_or_residual_label,"Subfamily inferred from catalyst label, elements, material class, support/substrate metadata.","C,Co,Mo",,AB,False,False,neither,False,
batch2/case18,figure_4,a,III,Cobalt-Doping in Molybdenum-Carbide Nanowires Toward Efficient Electrocatalytic Hydrogen Evolution,Acidic non-PM,False,False,Co-Mo2C-0.020,carbide,"{'Co', 'Mo', 'C'}",[],,glassy carbon,103.9757497826717,116.63286004056796,12.65711025789625,False,False,False,False,False,False,False,False,True,False,False,False,False,False,False,False,False,False,False,False,True,True,False,True,True,False,False,False,False,False,AB,"C,Co,Mo",,"Co,Mo","Co,Mo",C,non-PM,no PM,non-PM other,False,False,True,False,False,False,True,0,2,non-PM residual/unclear,low,residual_family;coarse_or_residual_label,"Subfamily inferred from catalyst label, elements, material class, support/substrate metadata.","C,Co,Mo",,AB,False,False,neither,False,
batch2/case18,figure_4,a,IV,Cobalt-Doping in Molybdenum-Carbide Nanowires Toward Efficient Electrocatalytic Hydrogen Evolution,Acidic non-PM,False,False,Co-Mo2C-0.035,carbide,"{'Co', 'Mo', 'C'}",[],,glassy carbon,207.66942552883225,220.08113590263696,12.41171037380471,False,False,False,False,False,False,False,False,True,False,False,False,False,False,False,False,False,False,False,False,True,True,False,True,True,False,False,False,False,False,AB,"C,Co,Mo",,"Co,Mo","Co,Mo",C,non-PM,no PM,non-PM other,False,False,True,False,False,False,True,0,2,non-PM residual/unclear,low,residual_family;coarse_or_residual_label,"Subfamily inferred from catalyst label, elements, material class, support/substrate metadata.","C,Co,Mo",,AB,False,False,neither,False,
batch2/case187,figure_4,d,Fe-CoP/HPFs,Rational Design of Transition Metal Phosphide-Based Electrocatalysts for Hydrogen Evolution,Acidic non-PM,False,False,Fe-CoP/HPFs,phosphide,"{'Co', 'P', 'Fe'}",[],,,179.9375774255824,246.6037494001881,66.66617197460567,False,False,False,False,False,False,False,False,False,False,False,True,False,False,False,False,False,False,False,False,True,True,False,False,True,True,True,False,False,False,AB,"Co,Fe,P",,"Co,Fe","Co,Fe",P,non-PM,no PM,non-PM phosphide,False,False,False,False,False,True,False,0,2,non-PM phosphide-containing,medium,ok,"Subfamily inferred from catalyst label, elements, material class, support/substrate metadata.","Co,Fe,P",,AB,False,False,neither,False,
batch2/case187,figure_4,d,Mn-CoP/HPFs,Rational Design of Transition Metal Phosphide-Based Electrocatalysts for Hydrogen Evolution,Acidic non-PM,False,False,Mn-CoP/HPFs,phosphide,"{'Co', 'Mn', 'P'}",[],,,160.16819299433422,179.32499903748368,19.15680604314946,False,False,False,False,False,False,False,False,False,False,False,True,False,False,False,False,False,False,False,False,True,True,False,False,True,False,True,False,False,False,AB,"Co,Mn,P",,"Co,Mn","Co,Mn",P,non-PM,no PM,non-PM phosphide,False,False,False,False,False,True,False,0,2,non-PM phosphide-containing,medium,ok,"Subfamily inferred from catalyst label, elements, material class, support/substrate metadata.","Co,Mn,P",,AB,False,False,neither,False,
batch2/case187,figure_4,d,Ni-CoP/HPFs,Rational Design of Transition Metal Phosphide-Based Electrocatalysts for Hydrogen Evolution,Acidic non-PM,False,False,Ni-CoP/HPFs,phosphide,"{'Co', 'Ni', 'P'}",[],,,126.0195173105411,137.1542471025462,11.134729792005103,False,False,False,False,False,False,False,False,False,False,False,True,False,False,False,False,False,False,False,False,True,True,True,False,True,False,True,False,False,False,AB,"Co,Ni,P",,"Co,Ni","Co,Ni",P,non-PM,no PM,non-PM phosphide,False,False,False,False,False,True,False,0,2,non-PM phosphide-containing,medium,ok,"Subfamily inferred from catalyst label, elements, material class, support/substrate metadata.","Co,Ni,P",,AB,False,False,neither,False,
batch2/case187,figure_4,g,W-CoP NAs/CC,Rational Design of Transition Metal Phosphide-Based Electrocatalysts for Hydrogen Evolution,Acidic non-PM,False,False,W-CoP NAs/CC,phosphide,"{'Co', 'W', 'P'}",[],,carbon cloth,55.67984654796375,68.48407943184318,12.804232883879436,False,False,False,False,False,False,False,False,True,False,False,True,False,False,False,False,False,False,False,False,True,True,False,False,True,False,True,False,False,False,AB,"Co,P,W",,"Co,W","Co,W",P,non-PM,no PM,non-PM phosphide,False,False,True,False,False,True,False,0,2,non-PM phosphide-containing,medium,ok,"Subfamily inferred from catalyst label, elements, material class, support/substrate metadata.","Co,P,W",,AB,False,False,neither,False,
batch2/case187,figure_5,h,Co2Fe-P,Rational Design of Transition Metal Phosphide-Based Electrocatalysts for Hydrogen Evolution,Acidic non-PM,False,False,Co2Fe-P,phosphide,"{'Co', 'P', 'Fe'}",[],,,86.97318007662835,108.1007115489874,21.12753147235904,False,False,False,False,False,False,False,False,False,False,False,True,False,False,False,False,False,False,False,False,True,True,False,False,True,True,True,False,False,False,AB,"Co,Fe,P",,"Co,Fe","Co,Fe",P,non-PM,no PM,non-PM phosphide,False,False,False,False,False,True,False,0,2,non-PM phosphide-containing,medium,ok,"Subfamily inferred from catalyst label, elements, material class, support/substrate metadata.","Co,Fe,P",,AB,False,False,neither,False,
batch2/case197,figure_4,a,CoBDC/MXene,Electronic Modulation of Metal–Organic Frameworks by Interfacial Bridging for Efficient pH-Universal Hydrogen Evolution,Acidic non-PM,False,False,CoBDC/MXene,composite,"{'Co', 'Ti'}",[],Ti3C2Tx MXene,,18.23529411764705,5.843137254901961,-12.392156862745097,False,False,False,False,False,False,False,False,False,False,False,False,False,False,False,False,False,False,False,False,True,True,False,False,True,False,False,False,False,False,AB,"Co,Ti",,"Co,Ti","Co,Ti",,non-PM,no PM,non-PM other,False,False,False,False,False,False,False,0,2,non-PM residual/unclear,low,residual_family;coarse_or_residual_label,"Subfamily inferred from catalyst label, elements, material class, support/substrate metadata.","Co,Ti",,AB,False,False,neither,False,
batch2/case20,figure_1,d,Ni0.7Co1.3P,Mechanistic Insights on Ternary Ni2-xCoxP for Hydrogen Evolution and Their Hybrids with Graphene as Highly Efficient and Robust Catalysts for Overall Water Splitting | Mechanistic Insights on Ternary Ni2−xCoxP for Hydrogen Evolution and Their Hybrids with Graphene as Highly Efficient and Robust Catalysts for Overall Water Splitting,Acidic non-PM,False,False,Ni0.7Co1.3P,phosphide,"{'Co', 'Ni', 'P'}",[],,carbon fiber paper,93.01391862955036,166.64748394004283,73.63356531049249,False,False,False,False,False,False,False,False,True,False,False,True,False,False,False,False,False,False,False,False,True,True,True,False,True,False,True,False,False,False,AB,"Co,Ni,P",,"Co,Ni","Co,Ni",P,non-PM,no PM,non-PM phosphide,False,False,True,False,False,True,False,0,2,non-PM phosphide-containing,medium,ok,"Subfamily inferred from catalyst label, elements, material class, support/substrate metadata.","Co,Ni,P",,AB,False,False,neither,False,
batch2/case20,figure_1,d,Ni1.2Co0.8P,Mechanistic Insights on Ternary Ni2-xCoxP for Hydrogen Evolution and Their Hybrids with Graphene as Highly Efficient and Robust Catalysts for Overall Water Splitting | Mechanistic Insights on Ternary Ni2−xCoxP for Hydrogen Evolution and Their Hybrids with Graphene as Highly Efficient and Robust Catalysts for Overall Water Splitting,Acidic non-PM,False,False,Ni1.2Co0.8P,phosphide,"{'Co', 'Ni', 'P'}",[],,carbon fiber paper,66.5952890792292,121.98741970021416,55.39213062098494,False,False,False,False,False,False,False,False,True,False,False,True,False,False,False,False,False,False,False,False,True,True,True,False,True,False,True,False,False,False,AB,"Co,Ni,P",,"Co,Ni","Co,Ni",P,non-PM,no PM,non-PM phosphide,False,False,True,False,False,True,False,0,2,non-PM phosphide-containing,medium,ok,"Subfamily inferred from catalyst label, elements, material class, support/substrate metadata.","Co,Ni,P",,AB,False,False,neither,False,
batch2/case20,figure_1,d,Ni1.4Co0.6P,Mechanistic Insights on Ternary Ni2-xCoxP for Hydrogen Evolution and Their Hybrids with Graphene as Highly Efficient and Robust Catalysts for Overall Water Splitting | Mechanistic Insights on Ternary Ni2−xCoxP for Hydrogen Evolution and Their Hybrids with Graphene as Highly Efficient and Robust Catalysts for Overall Water Splitting,Acidic non-PM,False,False,Ni1.4Co0.6P,phosphide,"{'Co', 'Ni', 'P'}",[],,carbon fiber paper,55.02301563023504,109.49448267752594,54.4714670472909,False,False,False,False,False,False,False,False,True,False,False,True,False,False,False,False,False,False,False,False,True,True,True,False,True,False,True,False,False,False,AB,"Co,Ni,P",,"Co,Ni","Co,Ni",P,non-PM,no PM,non-PM phosphide,False,False,True,False,False,True,False,0,2,non-PM phosphide-containing,medium,ok,"Subfamily inferred from catalyst label, elements, material class, support/substrate metadata.","Co,Ni,P",,AB,False,False,neither,False,
batch2/case20,figure_1,d,Ni1.8Co0.2P,Mechanistic Insights on Ternary Ni2-xCoxP for Hydrogen Evolution and Their Hybrids with Graphene as Highly Efficient and Robust Catalysts for Overall Water Splitting | Mechanistic Insights on Ternary Ni2−xCoxP for Hydrogen Evolution and Their Hybrids with Graphene as Highly Efficient and Robust Catalysts for Overall Water Splitting,Acidic non-PM,False,False,Ni1.8Co0.2P,phosphide,"{'Co', 'Ni', 'P'}",[],,carbon fiber paper,93.21090874094752,142.75695931477514,49.54605057382763,False,False,False,False,False,False,False,False,True,False,False,True,False,False,False,False,False,False,False,False,True,True,True,False,True,False,True,False,False,False,AB,"Co,Ni,P",,"Co,Ni","Co,Ni",P,non-PM,no PM,non-PM phosphide,False,False,True,False,False,True,False,0,2,non-PM phosphide-containing,medium,ok,"Subfamily inferred from catalyst label, elements, material class, support/substrate metadata.","Co,Ni,P",,AB,False,False,neither,False,
batch2/case20,figure_1,d,Ni2P,Mechanistic Insights on Ternary Ni2-xCoxP for Hydrogen Evolution and Their Hybrids with Graphene as Highly Efficient and Robust Catalysts for Overall Water Splitting | Mechanistic Insights on Ternary Ni2−xCoxP for Hydrogen Evolution and Their Hybrids with Graphene as Highly Efficient and Robust Catalysts for Overall Water Splitting,Acidic non-PM,False,False,Ni2P,phosphide,"{'Ni', 'P'}",[],,carbon fiber paper,102.50516098424144,190.75694558831609,88.25178460407463,False,False,False,False,False,False,False,False,True,False,False,True,False,False,False,False,False,False,False,False,False,True,True,False,False,False,True,False,False,False,AB,"Ni,P",,Ni,Ni,P,non-PM,no PM,non-PM phosphide,False,False,True,False,False,True,False,0,1,non-PM phosphide-containing,medium,ok,"Subfamily inferred from catalyst label, elements, material class, support/substrate metadata.","Ni,P",,AB,False,False,neither,False,
batch2/case20,figure_1,d,NiCoP,Mechanistic Insights on Ternary Ni2-xCoxP for Hydrogen Evolution and Their Hybrids with Graphene as Highly Efficient and Robust Catalysts for Overall Water Splitting | Mechanistic Insights on Ternary Ni2−xCoxP for Hydrogen Evolution and Their Hybrids with Graphene as Highly Efficient and Robust Catalysts for Overall Water Splitting,Acidic non-PM,False,False,NiCoP,phosphide,"{'Co', 'Ni', 'P'}",[],,carbon fiber paper,35.43582315153043,64.18712723357409,28.75130408204366,False,False,False,False,False,False,False,False,True,False,False,True,False,False,False,False,False,False,False,False,True,True,True,False,True,False,True,False,False,False,AB,"Co,Ni,P",,"Co,Ni","Co,Ni",P,non-PM,no PM,non-PM phosphide,False,False,True,False,False,True,False,0,2,non-PM phosphide-containing,medium,ok,"Subfamily inferred from catalyst label, elements, material class, support/substrate metadata.","Co,Ni,P",,AB,False,False,neither,False,
batch2/case20,figure_3,e,NiCoP,Mechanistic Insights on Ternary Ni2-xCoxP for Hydrogen Evolution and Their Hybrids with Graphene as Highly Efficient and Robust Catalysts for Overall Water Splitting | Mechanistic Insights on Ternary Ni2−xCoxP for Hydrogen Evolution and Their Hybrids with Graphene as Highly Efficient and Robust Catalysts for Overall Water Splitting,Acidic non-PM,False,False,NiCoP,phosphide,"{'Co', 'Ni', 'P'}",[],,carbon fiber paper,36.832996616537024,66.87045236051225,30.037455743975222,False,False,False,False,False,False,False,False,True,False,False,True,False,False,False,False,False,False,False,False,True,True,True,False,True,False,True,False,False,False,AB,"Co,Ni,P",,"Co,Ni","Co,Ni",P,non-PM,no PM,non-PM phosphide,False,False,True,False,False,True,False,0,2,non-PM phosphide-containing,medium,ok,"Subfamily inferred from catalyst label, elements, material class, support/substrate metadata.","Co,Ni,P",,AB,False,False,neither,False,
batch2/case51,figure_8,c,FeS/Fe3C@N-S-C-800,Covalent Phenanthroline Framework Derived FeS@Fe3C Composite Nanoparticles Embedding in N-S-Codoped Carbons as Highly Efficient Trifunctional Electrocatalysts,Acidic non-PM,False,False,FeS/Fe3C@N-S-C-800,composite,"{'S', 'C', 'N', 'Fe'}",[],N-S-codoped carbon,,143.89910087529137,126.2015579602821,-17.697542915009265,False,False,False,False,False,False,False,False,True,True,False,False,False,False,False,False,False,False,False,False,False,True,False,False,False,True,False,True,False,False,AB,"C,Fe,N,S",,Fe,Fe,"C,N,S",non-PM,no PM,non-PM chalcogenide,False,False,True,False,True,False,False,0,1,non-PM chalcogenide-containing,medium,ok,"Subfamily inferred from catalyst label, elements, material class, support/substrate metadata.","C,Fe,N,S",,AB,False,False,neither,False,
batch2/case51,figure_8,c,FeS/Fe3C@N-S-C-900,Covalent Phenanthroline Framework Derived FeS@Fe3C Composite Nanoparticles Embedding in N-S-Codoped Carbons as Highly Efficient Trifunctional Electrocatalysts,Acidic non-PM,False,False,FeS/Fe3C@N-S-C-900,composite,"{'S', 'C', 'N', 'Fe'}",[],N-S-codoped carbon,,156.24111004452774,218.4201772943115,62.17906724978374,False,False,False,False,False,False,False,False,True,True,False,False,False,False,False,False,False,False,False,False,False,True,False,False,False,True,False,True,False,False,AB,"C,Fe,N,S",,Fe,Fe,"C,N,S",non-PM,no PM,non-PM chalcogenide,False,False,True,False,True,False,False,0,1,non-PM chalcogenide-containing,medium,ok,"Subfamily inferred from catalyst label, elements, material class, support/substrate metadata.","C,Fe,N,S",,AB,False,False,neither,False,
batch2/case71,figure_3,d,MoS2/Co3S4,Kinetic-Oriented Construction of MoS2 Synergistic Interface to Boost pH-Universal Hydrogen Evolution,Acidic non-PM,False,False,MoS2/Co3S4,composite,"{'Co', 'Mo', 'S'}",[],,,116.6666666666667,147.55349794238683,30.886831275720155,False,False,False,False,False,False,False,False,False,True,False,False,False,False,False,False,False,False,False,False,True,True,False,True,True,False,False,True,False,False,AB,"Co,Mo,S",,"Co,Mo","Co,Mo",S,non-PM,no PM,non-PM chalcogenide,False,False,False,False,True,False,False,0,2,non-PM chalcogenide-containing,medium,ok,"Subfamily inferred from catalyst label, elements, material class, support/substrate metadata.","Co,Mo,S",,AB,False,False,neither,False,
batch2/case71,figure_3,d,MoS2/CoNi2S4,Kinetic-Oriented Construction of MoS2 Synergistic Interface to Boost pH-Universal Hydrogen Evolution,Acidic non-PM,False,False,MoS2/CoNi2S4,composite,"{'Co', 'Mo', 'S', 'Ni'}",[],,,49.14814814814811,98.17592592592594,49.02777777777783,False,False,False,False,False,False,False,False,False,True,False,False,False,False,False,False,False,False,False,False,True,True,True,True,True,False,False,True,False,False,AB,"Co,Mo,Ni,S",,"Co,Mo,Ni","Co,Mo,Ni",S,non-PM,no PM,non-PM chalcogenide,False,False,False,False,True,False,False,0,3,non-PM chalcogenide-containing,medium,ok,"Subfamily inferred from catalyst label, elements, material class, support/substrate metadata.","Co,Mo,Ni,S",,AB,False,False,neither,False,
batch2/case71,figure_4,b,MoS2/CoNi2S4 - Initial,Kinetic-Oriented Construction of MoS2 Synergistic Interface to Boost pH-Universal Hydrogen Evolution,Acidic non-PM,False,False,MoS2/CoNi2S4,composite,"{'Co', 'Mo', 'S', 'Ni'}",[],,,48.323700090527176,92.96147525392786,44.63777516340068,False,False,False,False,False,False,False,False,False,True,False,False,False,False,False,False,False,False,False,False,True,True,True,True,True,False,False,True,False,False,AB,"Co,Mo,Ni,S",,"Co,Mo,Ni","Co,Mo,Ni",S,non-PM,no PM,non-PM chalcogenide,False,False,False,False,True,False,False,0,3,non-PM chalcogenide-containing,medium,ok,"Subfamily inferred from catalyst label, elements, material class, support/substrate metadata.","Co,Mo,Ni,S",,AB,False,False,neither,False,
batch2/case91,figure_4,a,i,Hybridization of Bimetallic Molybdenum-Tungsten Carbide with Nitrogen-Doped Carbon: A Rational Design of Super Active Porous Composite Nanowires with Tailored Electronic Structure for Boosting Hydrogen Evolution Catalysis,Acidic non-PM,False,False,Mo2C@NC NPs/CC,composite,"{'Mo', 'C', 'N'}",[],polyaniline-derived N-doped graphitic carbon,carbon cloth,106.16169722178267,139.52347582340573,33.36177860162306,False,False,False,False,False,False,False,False,True,False,False,False,False,False,False,False,False,False,False,False,False,True,False,True,False,False,False,False,False,False,AB,"C,Mo,N",,Mo,Mo,"C,N",non-PM,no PM,non-PM other,False,False,True,False,False,False,False,0,1,non-PM oxide/hydroxide/nitride-containing,medium,coarse_or_residual_label,"Subfamily inferred from catalyst label, elements, material class, support/substrate metadata.","C,Mo,N",,AB,False,False,neither,False,
batch3/case332,figure_4,a,0.2 (129),Alloying of ReS2 and VS2 Nanosheets Enhances Electrocatalytic Hydrogen Evolution Reaction,Acidic non-PM,False,False,Re1-xVxS2 nanosheets,sulfide,"{'V', 'S', 'Re'}",[],,,111.68662744603724,137.35312536193973,25.66649791590248,False,False,False,False,False,False,False,False,False,True,False,False,False,False,True,False,False,False,False,False,True,True,False,False,False,False,False,True,False,False,AB,"Re,S,V",,"Re,V",V,S,non-PM,no PM,non-PM chalcogenide,False,False,False,False,True,False,False,0,2,non-PM chalcogenide-containing,medium,ok,"Subfamily inferred from catalyst label, elements, material class, support/substrate metadata.","Re,S,V",,AB,False,False,neither,False,
batch3/case332,figure_4,a,0.5 (120),Alloying of ReS2 and VS2 Nanosheets Enhances Electrocatalytic Hydrogen Evolution Reaction,Acidic non-PM,False,False,Re1-xVxS2 nanosheets,sulfide,"{'V', 'S', 'Re'}",[],,,101.60898430428736,122.7862035086927,21.177219204405347,False,False,False,False,False,False,False,False,False,True,False,False,False,False,True,False,False,False,False,False,True,True,False,False,False,False,False,True,False,False,AB,"Re,S,V",,"Re,V",V,S,non-PM,no PM,non-PM chalcogenide,False,False,False,False,True,False,False,0,2,non-PM chalcogenide-containing,medium,ok,"Subfamily inferred from catalyst label, elements, material class, support/substrate metadata.","Re,S,V",,AB,False,False,neither,False,
batch3/case332,figure_4,a,0.7 (123),Alloying of ReS2 and VS2 Nanosheets Enhances Electrocatalytic Hydrogen Evolution Reaction,Acidic non-PM,False,False,Re1-xVxS2 nanosheets,sulfide,"{'V', 'S', 'Re'}",[],,,105.03688125314385,117.34890308354704,12.312021830403197,False,False,False,False,False,False,False,False,False,True,False,False,False,False,True,False,False,False,False,False,True,True,False,False,False,False,False,True,False,False,AB,"Re,S,V",,"Re,V",V,S,non-PM,no PM,non-PM chalcogenide,False,False,False,False,True,False,False,0,2,non-PM chalcogenide-containing,medium,ok,"Subfamily inferred from catalyst label, elements, material class, support/substrate metadata.","Re,S,V",,AB,False,False,neither,False,
batch3/case332,figure_4,a,0.8 (117),Alloying of ReS2 and VS2 Nanosheets Enhances Electrocatalytic Hydrogen Evolution Reaction,Acidic non-PM,False,False,Re1-xVxS2 nanosheets,sulfide,"{'V', 'S', 'Re'}",[],,,99.52926703994588,113.49061527755038,13.961348237604495,False,False,False,False,False,False,False,False,False,True,False,False,False,False,True,False,False,False,False,False,True,True,False,False,False,False,False,True,False,False,AB,"Re,S,V",,"Re,V",V,S,non-PM,no PM,non-PM chalcogenide,False,False,False,False,True,False,False,0,2,non-PM chalcogenide-containing,medium,ok,"Subfamily inferred from catalyst label, elements, material class, support/substrate metadata.","Re,S,V",,AB,False,False,neither,False,
batch3/case332,figure_4,a,0.9 (128),Alloying of ReS2 and VS2 Nanosheets Enhances Electrocatalytic Hydrogen Evolution Reaction,Acidic non-PM,False,False,Re1-xVxS2 nanosheets,sulfide,"{'V', 'S', 'Re'}",[],,,109.64791102611414,125.5325130860108,15.88460205989665,False,False,False,False,False,False,False,False,False,True,False,False,False,False,True,False,False,False,False,False,True,True,False,False,False,False,False,True,False,False,AB,"Re,S,V",,"Re,V",V,S,non-PM,no PM,non-PM chalcogenide,False,False,False,False,True,False,False,0,2,non-PM chalcogenide-containing,medium,ok,"Subfamily inferred from catalyst label, elements, material class, support/substrate metadata.","Re,S,V",,AB,False,False,neither,False,
batch3/case332,figure_4,a,1 (161),Alloying of ReS2 and VS2 Nanosheets Enhances Electrocatalytic Hydrogen Evolution Reaction,Acidic non-PM,False,False,Re1-xVxS2 nanosheets,sulfide,"{'S', 'V'}",[],,,142.71767667594702,180.64318214930847,37.925505473361454,False,False,False,False,False,False,False,False,False,True,False,False,False,False,True,False,False,False,False,False,False,True,False,False,False,False,False,True,False,False,AB,"S,V",,V,V,S,non-PM,no PM,non-PM chalcogenide,False,False,False,False,True,False,False,0,1,non-PM chalcogenide-containing,medium,ok,"Subfamily inferred from catalyst label, elements, material class, support/substrate metadata.","S,V",,AB,False,False,neither,False,
batch4/case524,figure_4,a,Ti3C2Tx@C2N_1:1,case524-robust-ti-n-interface-in-mxene-c2n-heterostructures-for-ultra-durable-acidic-hydrogen-evolution,Acidic non-PM,False,False,Ti3C2Tx@C2N_1:1,composite,"{'C', 'Ti', 'N'}",[],Ti3C2Tx MXene nanosheets,,4.898104366463137,8.265417968429603,3.3673136019664653,False,False,False,False,False,False,False,False,False,False,False,False,False,False,True,False,False,False,False,False,False,True,False,False,False,False,False,False,False,False,AB,"C,N,Ti",,Ti,Ti,"C,N",non-PM,no PM,non-PM other,False,False,False,False,False,False,False,0,1,non-PM oxide/hydroxide/nitride-containing,medium,coarse_or_residual_label,"Subfamily inferred from catalyst label, elements, material class, support/substrate metadata.","C,N,Ti",,AB,False,False,neither,False,
batch4/case524,figure_4,a,Ti3C2Tx@C2N_1:2,case524-robust-ti-n-interface-in-mxene-c2n-heterostructures-for-ultra-durable-acidic-hydrogen-evolution,Acidic non-PM,False,False,Ti3C2Tx@C2N_1:2,composite,"{'C', 'Ti', 'N'}",[],Ti3C2Tx MXene nanosheets,,39.13628943640949,62.86821146678133,23.73192203037184,False,False,False,False,False,False,False,False,False,False,False,False,False,False,True,False,False,False,False,False,False,True,False,False,False,False,False,False,False,False,AB,"C,N,Ti",,Ti,Ti,"C,N",non-PM,no PM,non-PM other,False,False,False,False,False,False,False,0,1,non-PM oxide/hydroxide/nitride-containing,medium,coarse_or_residual_label,"Subfamily inferred from catalyst label, elements, material class, support/substrate metadata.","C,N,Ti",,AB,False,False,neither,False,
